Repository: anilkunwar/dendritefree_interfaces2025

# Viewpoint on the roadmap to attaining dendrite-free interfaces

# Wordmaps and graphs for understanding the research landscape of Lithium-Ion Batteries and Interfacial Dendrites

a. Bibliometric datasets

b. Publications trends datasets

# Major methodologies to study the dendritic interfaces and subsequent prevention strategies

1. Experimental Methods

2. Multiscale computation methods
   
   a. MD and DFT methods
   
   b. Phase field method 

4. Data-driven methods

5. Integrated methods

# Theory and Mechanisms for Electrodeposits Growth at Interface

# Roadmap and Battery Vision

# How to cite this work: 
Y. Li, S. Poudel, S. Kumari, E. Azqadan, A. Kunwar, and N. Moelans, “Roadmaps for dendrite suppression in next generation lithium-ion batteries: Toward sustainable energy solutions,” Energy Storage Materials, p. 105000, Feb. 2026, https://doi.org/10.1016/j.ensm.2026.105000 .

The tabular datasets of :
1. ELectrochemical window (EW) and ionic conductivity for solid electrolyte materials
2. Solute, solvent, EW and ionic conductivity for liquid electrolyte materials
3. Strategies to prevent dendrite occurrence or prevent dendrite growth 
4. Decathlon of intefacial stability
     a. Critical current density
     b. N ...

File: datasets/ew_sigma_ion_solid_electrolytes.csv
SN,Electrolyte,EW (V),Ion-conductivity (mS cm-1),Ref.
1.,"Poly(ethylene oxide) (PEO)",3.8,0.25,"10.1016/S0378-7753(00)00533-4,fu2016flexible"
2.,"Polyacrylonitrile (PAN)",>4,3,appetecchi2001composite
3.,"Poly(trimethylene carbonate) (PTMC)",>5,1e-4,sun2014polycarbonate
4.,"Poly(vinylene carbonate) (PVCA)",>4.5,0.078,huang2021situ
5.,"Poly(vinylidene fluoride) (PVDF)",>4,0.6,yang2021stable
6.,"Li_{1+x}Al_{x}Ti_{2-x}(PO_{4})_{3} (LATP)",2.65 - 4.6,1,"benabed2021assessing,hupfer2016evolution"
7.,"Li_{1+x}Al_{x}Ge_{2-x}(PO_{4})_{3} (LAGP)",1.85 - 4.9,5.08,"benabed2021assessing,thokchom2008composite"
8.,"Li_{3+x}La_{(2/3)-x}TiO_{3} (LLTO)",1.75 - 3.71,1.5,inaguma1994candidate
9.,"Li_{3}PS_{4}",0.6 - 3.7,0.164,yang2016elastic
10.,"Li_{7}P_{3}S_{11}",2.28 - 2.31,0.63,"yu2019investigation,zhu2015origin"
11.,"Li_{7}La_{3}Zr_{2}O_{12} (LLZO)",0.05 - 2.91,1,"binninger2020comparison,yu2016elastic"
12.,"Li_{6}PS_{5}Cl (LPSCl)",1.71 - 2.01,0.22,"zhu2015origin,ahmed2024argyrodite"
13.,"Li_{10}GeP_{2}S_{12} (LGPS)",1.71 - 2.14,12,"zhu2015origin,yu2016elastic"
14.,"Li_{3}YCl_{6}",0.62 - 4.21,2.2,wang2019lithium
15.,"Li_{3}YBr_{6}",0.59 - 3.15,1,wang2019lithium
16.,"Li_{0.388}Ta_{0.238}La_{0.475}Cl_{3}",2.01 - 4.27,3.02,yin2023lacl3
17.,"1.6Li_{2}O-TaCl_{5}",2.20 - 4.15,6.6,zhang2023family
18.,"1.5Li_{2}O-HfCl_{4}",2.10 - 4.10,1.97,zhang2023family
19.,"Li_{1.75}ZrCl_{4.75}O_{0.5}",1.79 - 4.0,2.42,hu2023cost
20.,"Li_{0.94}Zr_{1.94}Sb_{0.06}(PO_{4})_{3}",>4.8,0.065,pu2024rhombohedral
21.,"Li_{3}PW_{12}O_{40}",0 - 4.8,0.89,guan2024polyoxometalate
22.,"Li_{2}BaSnS_{4}",1.70 - 2.17,0.72,mao2024moisture
23.,"Li_{2}SrSi_{4}",1.33 - 2.33,0.72,mao2024moisture
24.,"Li_{17}P_{3}S_{7.5}O_{3.5}",1.93 - 3.02,0.458,li2024cost
25.,"Li-ion-conducted hydrogen-bonded organic framework",>5.05,0.22,wang2024hydrogen
26.,"Polyhedral oligomeric silsesquioxane-based covalent organic frameworks",1.7 - 4.5,0.123,qiao2024unlocking
27.,"Organic molecular porous solid cucurbit[7]uril",0-4.65,0.245,li2024cost
28.,"Lithium hexafluorophosphate (LiPF_{6})+Porous polymer/EC/DMC/EMC",-0.5-5,0.4,zou2020high
29.,"Polybutylacrylate/succinonitrile",>4.5,>1.1,lee2022elastomeric
30.,"PEO/PBO(poly(p-phenylene benzobisoxazole))",~5,0.028,du2024breaking

File: datasets/solution_ew_sigma_ion_liquid_electrolyte.csv
SN,Electrolyte (Solute),Solvent/Environment,EW(V),Ion-conductivity (mS cm-1),Ref.
1.,"Lithium perchlorate (LiClO4)","EC (ethylene carbonate) / DMC (dimethyl carbonate)",0.2 - 4,8.4,"[10.1149/1.3447750]"
1.,"Lithium perchlorate (LiClO4)","PC (propylene carbonate)",~2,5.6,"[10.1149/1.2050056],[10.1021/jp4021678]"
1.,"Lithium perchlorate (LiClO4)","PEO (poly(ethylene oxide))",<4.45,0.57,"[10.1016/j.cej.2023.142794]"
2.,"Lithium hexafluorophosphate (LiPF6)",EC/DMC,0.2 - 4,10.7,"[10.1149/1.3447750]"
2.,"Lithium hexafluorophosphate (LiPF6)",PC,2.5 - 4.2,5.8,"[10.1016/j.jpowsour.2006.07.074],[10.1149/1.2050056],[10.1021/acs.jpcc.8b06035]"
3.,"Lithium tetrafluoroborate (LiBF4)",EC/DMC,2.5 - 5.9,4.9,"[10.1134/S1023193522110030]"
3.,"Lithium tetrafluoroborate (LiBF4)",PC,4.2,3.4,"[10.1016/j.jpowsour.2006.07.074],[10.1149/1.2050056],[10.1021/acs.jpcc.8b06035]"
3.,"Lithium tetrafluoroborate (LiBF4)","poly(1,3-dioxolane)/fluoroethylene carbonate(FEC)",4.7,1.76,"[10.1039/D4EE04011B]"
4.,"Lithium hexafluoroarsenate (LiAsF6)",EC/DMC,4.5,11.1,"[10.1021/cr030203g]"
4.,"Lithium hexafluoroarsenate (LiAsF6)",PC,-,5.7,"[10.1016/j.jpowsour.2006.07.074],[10.1149/1.2050056]"
5.,"Lithium nitrate (LiNO3)","Dimethyl sulfoxide/PC",~4.4,3.19,"[10.1021/cr030203g]"
6.,"Lithium bis(trifluoromethanesulfonyl) imide (LiTFSI)","PVDF-HFP (Poly(vinylidene fluoride -co-hexafluoropropylene))",0.05,0.46,"[10.1002/ange.202106389]"
6.,"Lithium bis(trifluoromethanesulfonyl) imide (LiTFSI)","EC/DEC (diethyl carbonate)",-,0.43,"[10.1002/adfm.202416800]"
7.,"Lithium (methanesulfonyl) (trifluoromethanesulfonyl) imide (LiMTFSI)",EC/DEC,-,0.21,"[10.1002/adfm.202416800]"
8.,"Lithium 1,1,1-trifluoro -N-[2-[2-(2-methoxyethoxy)ethoxy]ethyl] methanesulfonamide (LiFEA)",EC/DEC,>4.3,0.013,"[10.1038/s41560-023-01312-4]"
9.,"Lithium 2-[2-(2-methoxyethoxy)ethoxy] ethanesulfonyl (trifluoromethanesulfonyl)imide (LiETFSI)","BE (carbonate electrolyte)",~4.8,0.24,"[10.1002/ange.202316717]"
10.,"Lithium (trifluoromethanesulfonyl)imide (LiSTFSI)","DME (dimethoxyethane)",3.75,10,"[10.1038/s41560-024-01678-5]"
11.,"Lithium bis(fluorosulfonyl)imide (LiFSI)","MP (ethyl propionate)/FEC",>4.2,9.73,"[10.1016/j.jpowsour.2010.12.040],[10.1002/ange.202409409]"
11.,"Lithium bis(fluorosulfonyl)imide (LiFSI)","TFEO (tris(2,2,2-trifluoroethyl) orthoformate)/DME",>4.4,3,"[10.1038/s41563-023-01673-2]"
11.,"Lithium bis(fluorosulfonyl)imide (LiFSI)","DEE (1,2-diethoxyethane)",4.4,5.01,"[10.1002/adfm.202409431]"
12.,"Lithium trifluoromethanesulfonate (LiOTf)","TTMS (2,2,2-trifluoroethyl trifluoromethanesulfonate)/TM",5.2,2.99,"[10.1038/s41467-023-37900-5]"
13.,"Lithium difluoride (oxalate) borate (LiDFOB)",EC/DMC,~4.4,~4.6,"[10.1002/ange.202400110]"
14.,"Lithium bisoxalate borate (LiBOB)",gamma-valerolactone,5.5,>4.9,"[10.1002/adma.202310056]"
15.,"Lithium 4,5-dicyano-1,2,3-triazolate (LiDCTA)",EC/DMC,4.8,6.5,"[10.1039/C8CC04835E]"

File: datasets/solution_ew_sigma_ion_liquid_electrolyte.csv
SN,Electrolyte (Solute),Solvent/Environment,EW(V),Ion-conductivity (mS cm-1),Ref.
1.,"Lithium perchlorate (LiClO4)","EC (ethylene carbonate) / DMC (dimethyl carbonate)",0.2 - 4,8.4,marom2010revisiting
1.,"Lithium perchlorate (LiClO4)","PC (propylene carbonate)",~2,5.6,"ue1995mobility,zhou2013non"
1.,"Lithium perchlorate (LiClO4)","PEO (poly(ethylene oxide))",<4.45,0.57,zou2023polybenzimidazole
2.,"Lithium hexafluorophosphate (LiPF6)",EC/DMC,0.2 - 4,10.7,marom2010revisiting
2.,"Lithium hexafluorophosphate (LiPF6)",PC,2.5 - 4.2,5.8,"ue1995mobility,hwang2018ionic,zhang2006review"
3.,"Lithium tetrafluoroborate (LiBF4)",EC/DMC,2.5 - 5.9,4.9,borisevich2022algorithm
3.,"Lithium tetrafluoroborate (LiBF4)",PC,4.2,3.4,"ue1995mobility,hwang2018ionic,zhang2006review"
3.,"Lithium tetrafluoroborate (LiBF4)","poly(1,3-dioxolane)/fluoroethylene carbonate(FEC)",4.7,1.76,chen2025contriving
4.,"Lithium hexafluoroarsenate (LiAsF6)",EC/DMC,4.5,11.1,xu2004nonaqueous
4.,"Lithium hexafluoroarsenate (LiAsF6)",PC,-,5.7,"ue1995mobility,zhang2006review"
5.,"Lithium nitrate (LiNO3)","Dimethyl sulfoxide/PC",~4.4,3.19,xu2004nonaqueous
6.,"Lithium bis(trifluoromethanesulfonyl) imide (LiTFSI)","PVDF-HFP (Poly(vinylidene fluoride -co-hexafluoropropylene))",0.05,0.46,he2021insights
6.,"Lithium bis(trifluoromethanesulfonyl) imide (LiTFSI)","EC/DEC (diethyl carbonate)",-,0.43,zhou2025tuning
7.,"Lithium (methanesulfonyl) (trifluoromethanesulfonyl) imide (LiMTFSI)",EC/DEC,-,0.21,zhou2025tuning
8.,"Lithium 1,1,1-trifluoro -N-[2-[2-(2-methoxyethoxy)ethoxy]ethyl] methanesulfonamide (LiFEA)",EC/DEC,>4.3,0.013,xia2023designing
9.,"Lithium 2-[2-(2-methoxyethoxy)ethoxy] ethanesulfonyl (trifluoromethanesulfonyl)imide (LiETFSI)","BE (carbonate electrolyte)",~4.8,0.24,zhou2024rational
10.,"Lithium (trifluoromethanesulfonyl)imide (LiSTFSI)","DME (dimethoxyethane)",3.75,10,lu2025breaking
11.,"Lithium bis(fluorosulfonyl)imide (LiFSI)","MP (ethyl propionate)/FEC",>4.2,9.73,"han2011lithium,li2025electrolyte"
11.,"Lithium bis(fluorosulfonyl)imide (LiFSI)","TFEO (tris(2,2,2-trifluoroethyl) orthoformate)/DME",>4.4,3,efaw2023localized
11.,"Lithium bis(fluorosulfonyl)imide (LiFSI)","DEE (1,2-diethoxyethane)",4.4,5.01,li2025recent
12.,"Lithium trifluoromethanesulfonate (LiOTf)","TTMS (2,2,2-trifluoroethyl trifluoromethanesulfonate)/TM",5.2,2.99,zhang2023multifunctional
13.,"Lithium difluoride (oxalate) borate (LiDFOB)",EC/DMC,~4.4,~4.6,liu2024ultralow
14.,"Lithium bisoxalate borate (LiBOB)",gamma-valerolactone,5.5,>4.9,teoh2024fluorine
15.,"Lithium 4,5-dicyano-1,2,3-triazolate (LiDCTA)",EC/DMC,4.8,6.5,flachard20181
